Repository: jayprophit/Materials-Atlas-Table-Codex---MAT

File: records/0013-Aluminium-Al/tables/0013-Aluminium-Al-TABLE-010-Thermodynamic-Functions.md
# Aluminium — calculated thermodynamic functions

<!-- generated-by: sync-thermochemistry.mjs -->

Source: SRC-000325, NIST Chemistry WebBook / Chase (1998), retrieved 2026-09-28. These are calculations from dated fits, not new measurements. Values below are rounded to four decimal places for computational comparison; this is not a statement of physical precision. Uncertainty: UNKNOWN. Basis: **mol Al**.

[Full calculation and limits](../0013-Aluminium-Al-Thermochemistry.md) · [Complete 101-point-per-fit CSV](0013-Aluminium-Al-TABLE-010-Thermodynamic-Functions.csv) · [Exact coefficients](../data/structured/0013-Aluminium-Al-NIST-Thermochemistry.yaml)

| Fit | Variant | T / K | Cp° / J mol⁻¹ K⁻¹ | S° / J mol⁻¹ K⁻¹ | H°(T)−H°(298.15 K) / kJ mol⁻¹ |
|---|---|---:|---:|---:|---:|
| GAS:01 | UNSPECIFIED-IN-FIT-TABLE | 2790.812 | 20.7689 | 211.3389 | 51.9835 |
| GAS:01 | UNSPECIFIED-IN-FIT-TABLE | 4395.406 | 21.0566 | 220.7997 | 85.4200 |
| GAS:01 | UNSPECIFIED-IN-FIT-TABLE | 6000 | 22.7962 | 227.5574 | 120.3344 |
| LIQUID:01 | UNSPECIFIED-IN-FIT-TABLE | 933.45 | 31.7510 | 71.2129 | 18.1303 |
| LIQUID:01 | UNSPECIFIED-IN-FIT-TABLE | 1862.1309999999999 | 31.7510 | 93.1398 | 47.6169 |
| LIQUID:01 | UNSPECIFIED-IN-FIT-TABLE | 2790.812 | 31.7510 | 105.9866 | 77.1035 |
| SOLID:01 | UNSPECIFIED-IN-FIT-TABLE | 298 | 24.2030 | 28.2617 | -0.0040 |
| SOLID:01 | UNSPECIFIED-IN-FIT-TABLE | 615.5 | 28.0664 | 47.1987 | 8.3550 |
| SOLID:01 | UNSPECIFIED-IN-FIT-TABLE | 933 | 32.9539 | 59.7228 | 17.9673 |

Each row uses only the named phase and fit interval. Do not subtract rows from different phases to obtain transition enthalpy without first resolving their standard-state reference offsets.
